Repository: GarzonDiegoFEUP/bisi-xrd-optimization

# BiSI Thin-Film Synthesis Data

This project extracts BiSI synthesis records and XRD scans from configured
NOMAD uploads, identifies peaks against the current BiSI target and candidate
impurity references, and explores synthesis optimization. The workflow has
been run on six configured uploads: 41 synthesis records were extracted, 33
XRD scans were analyzed, and 25 complete observations entered the current
optimizer. BaCuSe data and outputs are retained only as historical material.

BiSI chemistry features are calculated from NOMAD solution solute formulas and
amounts: bismuth concentration plus atomic S:Bi and I:Bi ratios. Main coating
and seed-solution values are kept separately when available. They are distinct
precursor recipes and should not be conflated.

The XRD/optimization outputs are exploratory. Some scans have no detected
peaks or no exact metadata match for the optional Le Bail fit. The Le Bail
routine uses a Bragg–Brentano profile model as a proxy for GIXRD. Peak-purity
values depend on the selected reference cards and detection settings; the
unmatched/overlap-area penalty is a screening indicator, not a phase fraction.

## Repository structure

- `xrd_bo_optimization_tf/` — NOMAD archive access, synthesis extraction, and
  the legacy XRD/optimization modules.
- `notebooks/` — Run notebooks 1–4 in order for extraction, XRD analysis,
  single-objective optimization, and Ax multi-objective optimization.
- `data/processed/bisi_upload_ids.txt` — BiSI NOMAD upload IDs, one per line.
- `data/processed/bisi_synthesis_database_nomad.csv` — extracted BiSI records.
- `data/results/bisi_xrd_analysis_metrics.csv` — BiSI phase-matching metrics.
- `data/results/bisi_xrd_peak_area_diagnostics.csv` — screening diagnostics.
- `data/results/bisi_bo_suggestions.csv` and
  `data/results/bisi_ax_moo_suggestions.csv` — single- and multi-objective
  candidate tables.
- `data/raw/bisi_nomad_staging/` — gitignored archive cache downloaded by
  notebook 1.
- `outputs/figures/bisi_*.png` — generated BiSI plots.
- `outputs/rietx_lebail_bisi/` — optional qualitative Le Bail fits and
  diagnostics for scans with matching GIXRD archive metadata.
- `outputs/reports/bisi_xrd_bo_report.pdf` — generated BiSI summary report.
- BaCuSe tables, reference cards, reports, and figures are retained as
  historical data; they are not BiSI results.

## NOMAD access

Create a personal access token in the Oasis GUI (Profile → Settings → Tokens,
READ ONLY scopes), copy `.env.example` to `.env`, and set the token:

```text
NOMAD_API_URL="https://nomad-sadewasser.inl.local/nomad-oasis/api/v1"
NOMAD_PAT="paste-your-token-here"
NOMAD_VERIFY_SSL="0"
```

`.env` is gitignored and must not be committed. BiSI uploads are routed by ID
because entry search by composition is not reliable for these ELN records.
Notebook 1 selects `INLThinFilmStack` samples and writes the synthesis table;
its BiSI staging directory is separate from the legacy BaCuSe cache.

## Run order and report

1. Run all cells in `notebooks/1. synthesis_parameters_extraction.ipynb`.
2. Run all cells in `notebooks/2.xrd_analysis.ipynb` to calculate metrics and
  generate plots and optional Le Bail diagnostics.
3. Run `notebooks/3.bo_xrd.ipynb` for weighted single-objective suggestions.
4. Run `notebooks/4.bo_xrd_ax.ipynb` for Pareto candidates.
5. Build the report from the latest BiSI result files using the project Python
  environment and `xrd_bo_optimization_tf.report.build_report()`.

The optimizer currently uses measured hard-bake values and observed levels of
Bi concentration, S:Bi, and I:Bi. Candidate chemistry values are therefore
restricted to measured levels; suggestions are exploratory rather than
validated recipes.

## Data and reference materials

Check the terms governing NOMAD data and ICDD reference-card materials before
redistributing them. Replace the legacy phase references with BiSI target and
impurity CIF/RTF files before resuming XRD analysis.

File: notebooks/1. synthesis_parameters_extraction.ipynb
# BiSI synthesis parameter extraction

Pulls synthesis records from the configured BiSI NOMAD upload IDs (token in `.env`), restricted to `INLThinFilmStack` samples. Falls back to a BiSI-specific local archive export, then to the BiSI synthesis CSV. Writes the extracted database to `data/processed/bisi_synthesis_database_nomad.csv`, keeping the existing process-parameter schema where those fields are present. This notebook is the only pipeline stage migrated and run in this pass; XRD references and optimization remain pending the BiSI CIF/RTF files.

```
import sys
from pathlib import Path
import importlib

# Make the package importable when the kernel runs from the notebooks/ folder.
sys.path.insert(0, str(Path.cwd().parent))

import pandas as pd

from xrd_bo_optimization_tf.config import (
    NOMAD_STAGING_DIR,
    NOMAD_SYNTHESIS_CSV,
    NOMAD_VOLUME_DIR,
    SYNTHESIS_CSV,
)
from xrd_bo_optimization_tf.nomad_client import iter_archive_files
import xrd_bo_optimization_tf.synthesis as synthesis_module

# Reload so a long-lived notebook kernel uses the current extractor implementation.
importlib.reload(synthesis_module)

build_synthesis_dataframe = synthesis_module.build_synthesis_dataframe
load_synthesis_archives = synthesis_module.load_synthesis_archives
load_synthesis_from_nomad = synthesis_module.load_synthesis_from_nomad

# Prefer the live NOMAD API. Fall back to a BiSI-specific local archive export, then a CSV.
try:
    synthesis_db = load_synthesis_from_nomad(NOMAD_STAGING_DIR)
    data_source = f"NOMAD API ({len(synthesis_db)} samples)"
except Exception as nomad_error:  # noqa: BLE001 - offline fallback
    print(f"NOMAD API unavailable ({nomad_error}); trying local archives.")
    archive_paths = list(iter_archive_files(NOMAD_VOLUME_DIR))
    synthesis_db = load_synthesis_archives(NOMAD_VOLUME_DIR) if archive_paths else {}
    data_source = f"{len(archive_paths)} local NOMAD archive files"

if synthesis_db:
    df = build_synthesis_dataframe(synthesis_db)
    NOMAD_SYNTHESIS_CSV.parent.mkdir(parents=True, exist_ok=True)
    df.to_csv(NOMAD_SYNTHESIS_CSV, index=False)
    print(f"Wrote complete synthesis table to {NOMAD_SYNTHESIS_CSV}")
elif SYNTHESIS_CSV.is_file():
    df = pd.read_csv(SYNTHESIS_CSV)
    data_source = str(SYNTHESIS_CSV)
else:
    raise FileNotFoundError(
        f"No NOMAD source reachable and no BiSI synthesis CSV at {SYNTHESIS_CSV}"
    )

print(f"Loaded {len(df)} synthesis records from {data_source}")
df.head()
```

Wrote complete synthesis table to /home/nomad-lanasc/bisi-xrd-optimization/data/processed/bisi_synthesis_database_nomad.csv
Loaded 41 synthesis records from NOMAD API (41 samples)

  sample_id   series completeness  spin_speed_rpm  spin_duration_s  \
0  260408A1  260408A     complete          3000.0             30.0   
1  260408A2  260408A     complete          3000.0             30.0   
2  260408A3  260408A     complete          3000.0             30.0   
3  260408A4  260408A     complete          3000.0             30.0   
4  260408A5  260408A     complete          3000.0             30.0   

   spin_acceleration  soft_bake_temp_c  soft_bake_duration_s  \
0             1000.0             150.0                 180.0   
1             1000.0             150.0                 180.0   
2             1000.0             150.0                 180.0   
3             1000.0             150.0                 180.0   
4             1000.0             150.0                 180.0   

   soft_bake_duration_min  hard_bake_temp_c  ...  i_to_bi_molar_ratio  \
0                     3.0             170.0  ...             1.046516   
1                     3.0             190.0  ...             1.046516   
2                     3.0             210.0  ...             1.046516   
3                     3.0             150.0  ...             1.046516   
4                     3.0             230.0  ...             1.046516   

                    seed_solution_name seed_solution_chemistry_name  \
0  260408 DillutedBiSI 0.05 milliliter          260408 DillutedBiSI   
1  260408 DillutedBiSI 0.05 milliliter          260408 DillutedBiSI   
2  260408 DillutedBiSI 0.05 milliliter          260408 DillutedBiSI   
3  260408 DillutedBiSI 0.05 milliliter          260408 DillutedBiSI   
4  260408 DillutedBiSI 0.05 milliliter          260408 DillutedBiSI   

  seed_bismuth_concentration_mol_l seed_s_to_bi_molar_ratio  \
0                         0.106773                 0.982289   
1                         0.106773                 0.982289   
2                         0.106773                 0.982289   
3                         0.106773                 0.982289   
4                         0.106773                 0.982289   

  seed_i_to_bi_molar_ratio n_spin_cycles  spin_to_se_days num_archives  \
0                 1.046516             2             None            1   
1                 1.046516             2             None            1   
2                 1.046516             2             None            1   
3                 1.046516             3             None            1   
4                 1.046516             2             None            1   

  has_annealing  
0          True  
1          True  
2          True  
3          True  
4          True  

[5 rows x 33 columns]

```
# Audit availability of BiSI precursor chemistry in the main deposition and seed solutions.
chemistry_columns = [
    "bismuth_concentration_mol_l",
    "s_to_bi_molar_ratio",
    "i_to_bi_molar_ratio",
]
chemistry_available = [column for column in chemistry_columns if column in df]
completeness = (
    df[chemistry_available]
    .notna()
    .sum()
    .rename("available_samples")
    .to_frame()
)
completeness["total_samples"] = len(df)

seed_columns = [f"seed_{column}" for column in chemistry_columns]
seed_available = [column for column in seed_columns if column in df]
if seed_available:
    seed_completeness = (
        df[seed_available]
        .notna()
        .sum()
        .rename("available_samples")
        .to_frame()
    )
    seed_completeness["total_samples"] = len(df)
    seed_completeness.index = [column.removeprefix("seed_") + " (seed)" for column in seed_completeness.index]
    completeness = pd.concat([completeness, seed_completeness])

completeness
```

                                    available_samples  total_samples
bismuth_concentration_mol_l                        39             41
s_to_bi_molar_ratio                                39             41
i_to_bi_molar_ratio                                39             41
bismuth_concentration_mol_l (seed)                 41             41
s_to_bi_molar_ratio (seed)                         41             41
i_to_bi_molar_ratio (seed)                         41             41

```
from xrd_bo_optimization_tf.nomad_api import load_upload_ids

try:
    upload_ids = load_upload_ids()
    print(f'{len(upload_ids)} BiSI uploads configured:')
    for upload_id in upload_ids:
        print(f'  {upload_id}')
except Exception as error:  # noqa: BLE001
    print(f'Upload-ID list unavailable: {error}')
```

1 BiSI uploads configured:
  HnDaDBQhT1a7IPwy5NoSOg

File: notebooks/2.xrd_analysis.ipynb
# BiSI XRD analysis

Loads the BiSI synthesis table and NOMAD XRD archives, matches peaks against the configured BiSI and candidate impurity RTF cards, computes sample metrics, and saves BiSI-specific outputs. The Le Bail section is exploratory only; it uses the supplied BiSI CIFs and does not report quantitative phase fractions.

```
import sys
from pathlib import Path

sys.path.insert(0, str(Path.cwd().parent))

import pandas as pd
import matplotlib.pyplot as plt

from xrd_bo_optimization_tf.config import (
    FIGURES_DIR,
    GENERATED_XRD_METRICS_CSV,
    NOMAD_STAGING_DIR,
    NOMAD_SYNTHESIS_CSV,
    SYNTHESIS_CSV,
    XRD_METRICS_CSV,
)
from xrd_bo_optimization_tf.phase_matching import analyze_pattern, load_reference_cards
from xrd_bo_optimization_tf.plotting import plot_all_xrd_patterns, plot_xrd_series
from xrd_bo_optimization_tf.xrd_io import load_xrd_data

# Prefer the complete NOMAD synthesis database; fall back to the legacy CSV.
synthesis_path = NOMAD_SYNTHESIS_CSV if NOMAD_SYNTHESIS_CSV.is_file() else SYNTHESIS_CSV
df_synth_csv = pd.read_csv(synthesis_path)
print(f'Synthesis source: {synthesis_path} ({len(df_synth_csv)} samples)')

references = load_reference_cards()
# XRD scans come from the NOMAD archives staged by notebook 1 (source='nomad').
xrd_raw = load_xrd_data(
    df_synth_csv['sample_id'].astype(str).tolist(),
    source='nomad',
    nomad_archive_root=NOMAD_STAGING_DIR,
)
print(f'Loaded {len(xrd_raw)} XRD scans for {len(df_synth_csv)} synthesis records')
```

Synthesis source: /home/nomad-lanasc/bisi-xrd-optimization/data/processed/bisi_synthesis_database_nomad.csv (41 samples)
Loaded 33 XRD scans for 41 synthesis records

```
xrd_results = {
    sample_id: analyze_pattern(scan['two_theta'], scan['intensity'], references)
    for sample_id, scan in xrd_raw.items()
}

metrics_path = (
    GENERATED_XRD_METRICS_CSV
    if GENERATED_XRD_METRICS_CSV.is_file()
    else XRD_METRICS_CSV
)
if metrics_path.is_file():
    existing_metrics = pd.read_csv(metrics_path)
else:
    existing_metrics = pd.DataFrame(
        columns=[
            'sample_id', 'series', 'crystallinity', 'primary_fwhm',
            'phase_purity', 'n_detected_peaks', 'n_target_matches',
        ]
    )

if xrd_results:
    synthesis_lookup = df_synth_csv.drop_duplicates('sample_id').set_index('sample_id')
    rows = []
    process_columns = (
        'spin_speed_rpm', 'soft_bake_temp_c', 'hard_bake_temp_c',
        'bismuth_concentration_mol_l', 's_to_bi_molar_ratio',
        'i_to_bi_molar_ratio',
    )
    for sample_id, result in sorted(xrd_results.items()):
        if sample_id not in synthesis_lookup.index:
            continue
        synthesis = synthesis_lookup.loc[sample_id]
        rows.append({
            'sample_id': sample_id,
            'series': synthesis['series'],
            'crystallinity': result['crystallinity'],
            'primary_fwhm': result['primary_fwhm'],
            'phase_purity': result['phase_purity'],
            'n_detected_peaks': result['n_detected_peaks'],
            'n_target_matches': result['n_target_matches'],
            **{column: synthesis.get(column) for column in process_columns},
        })
    analyzed_metrics = pd.DataFrame(rows)
    if not analyzed_metrics.empty:
        updated_ids = set(analyzed_metrics['sample_id'].astype(str))
        existing_metrics = existing_metrics.loc[
            ~existing_metrics['sample_id'].astype(str).isin(updated_ids)
        ]
        df_metrics = pd.concat([existing_metrics, analyzed_metrics], ignore_index=True)
        GENERATED_XRD_METRICS_CSV.parent.mkdir(parents=True, exist_ok=True)
        df_metrics.to_csv(GENERATED_XRD_METRICS_CSV, index=False)
        print(f'Wrote {len(analyzed_metrics)} BiSI scan metrics to {GENERATED_XRD_METRICS_CSV}')
    else:
        df_metrics = existing_metrics
        print('No XRD scans matched the BiSI synthesis table; kept existing metrics')
else:
    df_metrics = existing_metrics
    print(f'No XRD scans found; loaded existing metrics from {metrics_path}')

df_metrics.head()
```

Wrote 33 BiSI scan metrics to /home/nomad-lanasc/bisi-xrd-optimization/data/results/bisi_xrd_analysis_metrics.csv

  sample_id   series crystallinity primary_fwhm phase_purity n_detected_peaks  \
0  260408A1  260408A      2.856941     0.350025          1.0                2   
1  260408A2  260408A      3.465627     0.288548          1.0                4   
2  260408A3  260408A      3.618698     0.276342          1.0                1   
3  260408A4  260408A           NaN          NaN          NaN                0   
4  260408A5  260408A           NaN          NaN          NaN                0   

  n_target_matches  spin_speed_rpm  soft_bake_temp_c  hard_bake_temp_c  \
0                2          3000.0             150.0             170.0   
1                4          3000.0             150.0             190.0   
2                1          3000.0             150.0             210.0   
3                0          3000.0             150.0             150.0   
4                0          3000.0             150.0             230.0   

   bismuth_concentration_mol_l  s_to_bi_molar_ratio  i_to_bi_molar_ratio  
0                     0.533863             0.982289             1.046516  
1                     0.533863             0.982289             1.046516  
2                     0.533863             0.982289             1.046516  
3                     0.533863             0.982289             1.046516  
4                     0.533863             0.982289             1.046516

```
series_figures = plot_xrd_series(xrd_results, df_metrics, references)
all_scans_figure = plot_all_xrd_patterns(
    xrd_results,
    df_metrics,
    output_path=FIGURES_DIR / "bisi_xrd_all_samples.png",
)
if series_figures or all_scans_figure is not None:
    plt.show()
else:
    print("Plots will be available when BiSI XRD scans are present in the NOMAD archive set.")
```

```
summary_columns = [column for column in (
    'crystallinity', 'phase_purity', 'primary_fwhm', 'n_detected_peaks',
) if column in df_metrics]
df_metrics.groupby('series')[summary_columns].agg(['count', 'mean', 'min', 'max']).round(3)
```

        crystallinity                               phase_purity            \
                count      mean       min       max        count      mean   
series                                                                       
260408A             3  3.313755  2.856941  3.618698            3       1.0   
260413A             4  3.443882   3.28266  3.698641            4       1.0   
260423B             6  4.229847  2.536005  6.233274            6  0.937267   
260430C             2  2.382146  2.100522  2.663771            2  0.976858   
260508D             0       NaN       NaN       NaN            0       NaN   
260528G             0       NaN       NaN       NaN            1       0.0   
260529G             2  2.375791  2.368384  2.383197            3  0.648979   
260609A             5  2.386201   2.26425  2.551731            5  0.989833   
260609B             5   2.45506   2.38009  2.534936            5  0.974014   

                       primary_fwhm                                \
              min  max        count      mean       min       max   
series                                                              
260408A       1.0  1.0            3  0.304972  0.276342  0.350025   
260413A       1.0  1.0            4  0.290936   0.27037  0.304631   
260423B  0.678297  1.0            6  0.259004  0.160429  0.394321   
260430C  0.953716  1.0            2   0.42574  0.375408  0.476072   
260508D       NaN  NaN            0       NaN       NaN       NaN   
260528G       0.0  0.0            0       NaN       NaN       NaN   
260529G       0.0  1.0            2  0.420917  0.419604  0.422229   
260609A  0.949163  1.0            5  0.419823  0.391891  0.441647   
260609B  0.908634  1.0            5  0.407568  0.394487  0.420152   

        n_detected_peaks                    
                   count      mean min max  
series                                      
260408A                6  1.166667   0   4  
260413A                4      1.75   1   2  
260423B                6       4.5   2   9  
260430C                2      10.0   4  16  
260508D                1       2.0   2   2  
260528G                1       5.0   5   5  
260529G                3  9.666667   4  15  
260609A                5      14.0  13  15  
260609B                5      13.4  13  15

Optional exploratory multiphase Le Bail fit using the BiSI target and configured BiSI impurity CIFs. The available rietx geometry is a Bragg–Brentano profile proxy rather than fixed-incidence GIXRD, so interpret fits as qualitative only; do not infer quantitative phase fractions.

```
import json
import re
import time
from pathlib import Path

import numpy as np
import rietx as rx

from xrd_bo_optimization_tf.config import NOMAD_STAGING_DIR, OUTPUTS_DIR

LEBAIL_OUTPUT_DIR = OUTPUTS_DIR / "rietx_lebail_bisi"
LEBAIL_OUTPUT_DIR.mkdir(parents=True, exist_ok=True)
cif_phases = (("BiSI", "BiSI.cif"), ("BiOI", "BiIO.cif"), ("Bi2O3", "Bi2O3.cif"), ("Bi2S3", "Bi2S3.cif"), ("BiI3", "BiI3.cif"))
phase_display_names = {"BiSI": "BiSI", "BiOI": "BiOI", "Bi2O3": "Bi₂O₃", "Bi2S3": "Bi₂S₃", "BiI3": "BiI₃"}
cif_dir = Path.cwd().parent / "data" / "cif_files"
phase_templates = []
for phase_key, cif_name in cif_phases:
    cif_structure = rx.Structure.from_cif(cif_dir / cif_name, phase_name=phase_display_names[phase_key])
    phase_templates.extend(cif_structure.phases)

measurement_metadata = {}
for archive_path in sorted(NOMAD_STAGING_DIR.rglob("*.archive.json")):
    try:
        archive_data = json.loads(archive_path.read_text(encoding="utf-8")).get("data", {})
    except (OSError, json.JSONDecodeError):
        continue
    if not isinstance(archive_data, dict) or "ELNXRayDiffraction" not in str(archive_data.get("m_def", "")):
        continue
    tokens = str(archive_data.get("name", "")).split()
    sample_id = tokens[0] if tokens else ""
    if sample_id not in xrd_raw or sample_id in measurement_metadata:
        continue
    if "Grazing Incidence" not in str(archive_data.get("diffraction_method_name", "")):
        continue
    results = archive_data.get("results", [])
    if not results or not isinstance(results[0], dict):
        continue
    result_data = results[0]
    if np.array_equal(np.asarray(result_data.get("two_theta", []), dtype=float), xrd_raw[sample_id]["two_theta"]) and np.array_equal(np.asarray(result_data.get("intensity", []), dtype=float), xrd_raw[sample_id]["intensity"]):
        measurement_metadata[sample_id] = {"archive": archive_path, "archive_data": archive_data, "result": result_data}

missing_metadata = sorted(set(xrd_raw) - set(measurement_metadata))
print(f"Matched GIXRD metadata for {len(measurement_metadata)}/{len(xrd_raw)} scans; skipping {len(missing_metadata)} without an exact archive-array match.")
summary_rows = [{"sample_id": sample_id, "status": "skipped_metadata", "message": "No exact GIXRD archive-array match"} for sample_id in missing_metadata]
all_diagnostics = {}
start_time = time.perf_counter()
for index, sample_id in enumerate(sorted(measurement_metadata), start=1):
    metadata = measurement_metadata[sample_id]
    archive_data, result_data = metadata["archive_data"], metadata["result"]
    omega_values = result_data.get("omega", [])
    two_theta = np.asarray(xrd_raw[sample_id]["two_theta"], dtype=np.float64)
    intensity = np.asarray(xrd_raw[sample_id]["intensity"], dtype=np.float64)
    source_settings = archive_data.get("xrd_settings", {}).get("source", {})
    wavelength_kalpha1 = float(result_data["source_peak_wavelength"])
    wavelength_kalpha2 = float(source_settings.get("kalpha_two", 1.544426))
    ka2_ratio = float(source_settings.get("ratio_kalphatwo_kalphaone", 0.5))
    structure = rx.Structure(phases=[phase.model_copy(deep=True) for phase in phase_templates])
    instrument = rx.Instrument.bragg_brentano(radiation="CuKa", ka2_ratio=ka2_ratio)
    instrument.source.lines[0].wavelength.value = wavelength_kalpha1
    instrument.source.lines[1].wavelength.value = wavelength_kalpha2
    instrument.background = rx.BackgroundChebyshev.with_terms(6)
    instrument.background.coefficients[0].value = float(np.percentile(intensity, 5))
    pattern = rx.PatternData(two_theta=two_theta.tolist(), intensity=intensity.tolist(), metadata={"sample_id": sample_id, "source": "NOMAD ELNXRayDiffraction archive", "archive": str(metadata["archive"].relative_to(Path.cwd().parent)), "measurement_geometry": "Grazing Incidence X-Ray Diffraction (GIXRD)", "omega_deg": ",".join(map(str, omega_values)), "data_file": str(archive_data.get("data_file", ""))})
    plan = rx.RefinementPlan(stages=[rx.Stage(stage.name, stage.turn_on, max_iter=200) for stage in rx.PLAN_PRESETS["profile_only"]().stages if stage.name != "cell"], correlation_guard=0.98, intermediate_ftol=1e-6, lebail_passes=3, phase_support_sigma=3.0, closing_window_tol=1e-3)
    safe_sample_id = re.sub(r"[^A-Za-z0-9_.-]+", "_", sample_id)
    fit_path = LEBAIL_OUTPUT_DIR / f"{safe_sample_id}_lebail_fit.png"
    try:
        fit = rx.Refinement(structure, instrument, backend="numpy", solver="lm").fit(pattern, mode="lebail", plan=plan, two_theta_limits=(float(two_theta.min()), float(two_theta.max())), label=f"{sample_id}-BiSI-GIXRD-multiphase-LeBail")
        figure = fit.plot(path=str(fit_path), wavelength=wavelength_kalpha1, figsize=(10, 6), dpi=150, title=f"{sample_id} BiSI GIXRD — exploratory Le Bail proxy")
        plt.close(figure)
        diagnostic_records = [item.model_dump(mode="json") for item in fit.diagnostics]
        all_diagnostics[sample_id] = diagnostic_records
        summary_rows.append({"sample_id": sample_id, "status": fit.status, "rwp": fit.statistics.rwp, "rp": fit.statistics.rp, "rexp": fit.statistics.rexp, "gof": fit.statistics.gof, "chi2": fit.statistics.chi2, "point_count": len(two_theta), "omega_deg": ",".join(map(str, omega_values)), "phase_count": len(structure.phases), "phase_labels": ";".join(phase_display_names.values()), "diagnostic_codes": ";".join(item["code"] for item in diagnostic_records), "fit_plot": str(fit_path.relative_to(Path.cwd().parent)), "warning_geometry": "Bragg-Brentano proxy; rietx has no fixed-incidence GIXRD geometry"})
        print(f"[{index}/{len(measurement_metadata)}] {sample_id}: {fit.status}, Rwp={fit.statistics.rwp:.4f}, GoF={fit.statistics.gof:.3f}")
    except Exception as exc:
        all_diagnostics[sample_id] = [{"level": "error", "code": type(exc).__name__, "message": str(exc)}]
        summary_rows.append({"sample_id": sample_id, "status": "error", "message": f"{type(exc).__name__}: {exc}"})
        print(f"[{index}/{len(measurement_metadata)}] {sample_id}: ERROR — {type(exc).__name__}: {exc}")
    pd.DataFrame(summary_rows).to_csv(LEBAIL_OUTPUT_DIR / "lebail_summary_all_samples.csv", index=False)
    (LEBAIL_OUTPUT_DIR / "lebail_diagnostics_all_samples.json").write_text(json.dumps(all_diagnostics, indent=2, default=str), encoding="utf-8")

elapsed_minutes = (time.perf_counter() - start_time) / 60
lebail_summary_all = pd.DataFrame(summary_rows)
print(f"\nFinished {len(measurement_metadata)} Le Bail fits in {elapsed_minutes:.1f} min; {len(missing_metadata)} scans skipped.")
lebail_summary_all
```

Matched GIXRD metadata for 13/33 scans; skipping 20 without an exact archive-array match.
[1/13] 260430C1: converged, Rwp=0.2017, GoF=1.232
[2/13] 260430C2: converged, Rwp=0.2335, GoF=1.857
[3/13] 260528G4: converged, Rwp=0.1390, GoF=1.176
[4/13] 260529G5: converged, Rwp=0.1843, GoF=1.526
[5/13] 260529G6: converged, Rwp=0.1527, GoF=1.297
[6/13] 260529G7: converged, Rwp=0.2218, GoF=1.589
[7/13] 260609A1: converged, Rwp=0.2178, GoF=1.828
[8/13] 260609A2: converged, Rwp=0.2106, GoF=1.789
[9/13] 260609A3: converged, Rwp=0.1939, GoF=1.597
[10/13] 260609A4: converged, Rwp=0.2013, GoF=1.716
[11/13] 260609A5: converged, Rwp=0.2376, GoF=2.111
[12/13] 260609B1: converged, Rwp=0.2087, GoF=1.738
[13/13] 260609B2: converged, Rwp=0.1774, GoF=1.585

Finished 13 Le Bail fits in 1.2 min; 20 scans skipped.

    sample_id            status                             message       rwp  \
0    260408A1  skipped_metadata  No exact GIXRD archive-array match       NaN   
1    260408A2  skipped_metadata  No exact GIXRD archive-array match       NaN   
2    260408A3  skipped_metadata  No exact GIXRD archive-array match       NaN   
3    260408A4  skipped_metadata  No exact GIXRD archive-array match       NaN   
4    260408A5  skipped_metadata  No exact GIXRD archive-array match       NaN   
5    260408A6  skipped_metadata  No exact GIXRD archive-array match       NaN   
6   260413A10  skipped_metadata  No exact GIXRD archive-array match       NaN   
7    260413A7  skipped_metadata  No exact GIXRD archive-array match       NaN   
8    260413A8  skipped_metadata  No exact GIXRD archive-array match       NaN   
9    260413A9  skipped_metadata  No exact GIXRD archive-array match       NaN   
10   260423B1  skipped_metadata  No exact GIXRD archive-array match       NaN   
11   260423B2  skipped_metadata  No exact GIXRD archive-array match       NaN   
12   260423B3  skipped_metadata  No exact GIXRD archive-array match       NaN   
13   260423B4  skipped_metadata  No exact GIXRD archive-array match       NaN   
14   260423B5  skipped_metadata  No exact GIXRD archive-array match       NaN   
15   260423B6  skipped_metadata  No exact GIXRD archive-array match       NaN   
16   260508D1  skipped_metadata  No exact GIXRD archive-array match       NaN   
17   260609B3  skipped_metadata  No exact GIXRD archive-array match       NaN   
18   260609B4  skipped_metadata  No exact GIXRD archive-array match       NaN   
19   260609B5  skipped_metadata  No exact GIXRD archive-array match       NaN   
20   260430C1         converged                                 NaN  0.201717   
21   260430C2         converged                                 NaN  0.233462   
22   260528G4         converged                                 NaN  0.139039   
23   260529G5         converged                                 NaN  0.184264   
24   260529G6         converged                                 NaN  0.152687   
25   260529G7         converged                                 NaN  0.221820   
26   260609A1         converged                                 NaN  0.217796   
27   260609A2         converged                                 NaN  0.210614   
28   260609A3         converged                                 NaN  0.193873   
29   260609A4         converged                                 NaN  0.201323   
30   260609A5         converged                                 NaN  0.237595   
31   260609B1         converged                                 NaN  0.208717   
32   260609B2         converged                                 NaN  0.177405   

          rp      rexp       gof      chi2  point_count omega_deg  \
0        NaN       NaN       NaN       NaN          NaN       NaN   
1        NaN       NaN       NaN       NaN          NaN       NaN   
2        NaN       NaN       NaN       NaN          NaN       NaN   
3        NaN       NaN       NaN       NaN          NaN       NaN   
4        NaN       NaN       NaN       NaN          NaN       NaN   
5        NaN       NaN       NaN       NaN          NaN       NaN   
6        NaN       NaN       NaN       NaN          NaN       NaN   
7        NaN       NaN       NaN       NaN          NaN       NaN   
8        NaN       NaN       NaN       NaN          NaN       NaN   
9        NaN       NaN       NaN       NaN          NaN       NaN   
10       NaN       NaN       NaN       NaN          NaN       NaN   
11       NaN       NaN       NaN       NaN          NaN       NaN   
12       NaN       NaN       NaN       NaN          NaN       NaN   
13       NaN       NaN       NaN       NaN          NaN       NaN   
14       NaN       NaN       NaN       NaN          NaN       NaN   
15       NaN       NaN       NaN       NaN          NaN       NaN   
16       NaN       NaN       NaN       NaN          NaN       NaN   
17       NaN       NaN       NaN       NaN          NaN       NaN   
18       NaN       NaN       NaN       NaN          NaN       NaN   
19       NaN       NaN       NaN       NaN          NaN       NaN   
20  0.144559  0.163727  1.232033  1.517906       2500.0       0.3   
21  0.168945  0.125716  1.857058  3.448666       2500.0       0.3   
22  0.104204  0.118253  1.175776  1.382449       2500.0       0.3   
23  0.134704  0.120765  1.525799  2.328063       2500.0       0.3   
24  0.109016  0.117734  1.296882  1.681903       2500.0       0.3   
25  0.156812  0.139589  1.589097  2.525231       2500.0       0.3   
26  0.150671  0.119127  1.828271  3.342576       2500.0       0.3   
27  0.146364  0.117756  1.788569  3.198980       2500.0       0.3   
28  0.137769  0.121363  1.597457  2.551867       2500.0       0.3   
29  0.138164  0.117289  1.716477  2.946292       2500.0       0.3   
30  0.159604  0.112562  2.110797  4.455462       2500.0       0.3   
31  0.150206  0.120064  1.738386  3.021985       2500.0       0.3   
32  0.126277  0.111957  1.584580  2.510894       2500.0       0.3   

    phase_count                phase_labels  \
0           NaN                         NaN   
1           NaN                         NaN   
2           NaN                         NaN   
3           NaN                         NaN   
4           NaN                         NaN   
5           NaN                         NaN   
6           NaN                         NaN   
7           NaN                         NaN   
8           NaN                         NaN   
9           NaN                         NaN   
10          NaN                         NaN   
11          NaN                         NaN   
12          NaN                         NaN   
13          NaN                         NaN   
14          NaN                         NaN   
15          NaN                         NaN   
16          NaN                         NaN   
17          NaN                         NaN   
18          NaN                         NaN   
19          NaN                         NaN   
20          5.0  BiSI;BiOI;Bi₂O₃;Bi₂S₃;BiI₃   
21          5.0  BiSI;BiOI;Bi₂O₃;Bi₂S₃;BiI₃   
22          5.0  BiSI;BiOI;Bi₂O₃;Bi₂S₃;BiI₃   
23          5.0  BiSI;BiOI;Bi₂O₃;Bi₂S₃;BiI₃   
24          5.0  BiSI;BiOI;Bi₂O₃;Bi₂S₃;BiI₃   
25          5.0  BiSI;BiOI;Bi₂O₃;Bi₂S₃;BiI₃   
26          5.0  BiSI;BiOI;Bi₂O₃;Bi₂S₃;BiI₃   
27          5.0  BiSI;BiOI;Bi₂O₃;Bi₂S₃;BiI₃   
28          5.0  BiSI;BiOI;Bi₂O₃;Bi₂S₃;BiI₃   
29          5.0  BiSI;BiOI;Bi₂O₃;Bi₂S₃;BiI₃   
30          5.0  BiSI;BiOI;Bi₂O₃;Bi₂S₃;BiI₃   
31          5.0  BiSI;BiOI;Bi₂O₃;Bi₂S₃;BiI₃   
32          5.0  BiSI;BiOI;Bi₂O₃;Bi₂S₃;BiI₃   

                                     diagnostic_codes  \
0                                                 NaN   
1                                                 NaN   
2                                                 NaN   
3                                                 NaN   
4                                                 NaN   
5                                                 NaN   
6                                                 NaN   
7                                                 NaN   
8                                                 NaN   
9                                                 NaN   
10                                                NaN   
11                                                NaN   
12                                                NaN   
13                                                NaN   
14                                                NaN   
15                                                NaN   
16                                                NaN   
17                                                NaN   
18                                                NaN   
19                                                NaN   
20  SPECIES_FALLBACK_NEUTRAL;HIGH_CORRELATION;HIGH...   
21  SPECIES_FALLBACK_NEUTRAL;CONSTRAINT_ACTIVE;LEB...   
22  SPECIES_FALLBACK_NEUTRAL;CONSTRAINT_ACTIVE;PEA...   
23  SPECIES_FALLBACK_NEUTRAL;RESOLUTION_NOT_POSITI...   
24  SPECIES_FALLBACK_NEUTRAL;CONSTRAINT_ACTIVE;PEA...   
25  SPECIES_FALLBACK_NEUTRAL;CONSTRAINT_ACTIVE;PEA...   
26  SPECIES_FALLBACK_NEUTRAL;PEAK_WIDTH_LAW_MISMAT...   
27  SPECIES_FALLBACK_NEUTRAL;CONSTRAINT_ACTIVE;PEA...   
28  SPECIES_FALLBACK_NEUTRAL;CONSTRAINT_ACTIVE;PEA...   
29  SPECIES_FALLBACK_NEUTRAL;CONSTRAINT_ACTIVE;PEA...   
30  SPECIES_FALLBACK_NEUTRAL;PEAK_WIDTH_LAW_MISMAT...   
31  SPECIES_FALLBACK_NEUTRAL;CONSTRAINT_ACTIVE;PEA...   
32  SPECIES_FALLBACK_NEUTRAL;HIGH_CORRELATION;CONS...   

                                             fit_plot  \
0                                                 NaN   
1                                                 NaN   
2                                                 NaN   
3                                                 NaN   
4                                                 NaN   
5                                                 NaN   
6                                                 NaN   
7                                                 NaN   
8                                                 NaN   
9                                                 NaN   
10                                                NaN   
11                                                NaN   
12                                                NaN   
13                                                NaN   
14                                                NaN   
15                                                NaN   
16                                                NaN   
17                                                NaN   
18                                                NaN   
19                                                NaN   
20  outputs/rietx_lebail_bisi/260430C1_lebail_fit.png   
21  outputs/rietx_lebail_bisi/260430C2_lebail_fit.png   
22  outputs/rietx_lebail_bisi/260528G4_lebail_fit.png   
23  outputs/rietx_lebail_bisi/260529G5_lebail_fit.png   
24  outputs/rietx_lebail_bisi/260529G6_lebail_fit.png   
25  outputs/rietx_lebail_bisi/260529G7_lebail_fit.png   
26  outputs/rietx_lebail_bisi/260609A1_lebail_fit.png   
27  outputs/rietx_lebail_bisi/260609A2_lebail_fit.png   
28  outputs/rietx_lebail_bisi/260609A3_lebail_fit.png   
29  outputs/rietx_lebail_bisi/260609A4_lebail_fit.png   
30  outputs/rietx_lebail_bisi/260609A5_lebail_fit.png   
31  outputs/rietx_lebail_bisi/260609B1_lebail_fit.png   
32  outputs/rietx_lebail_bisi/260609B2_lebail_fit.png   

                                     warning_geometry  
0                                                 NaN  
1                                                 NaN  
2                                                 NaN  
3                                                 NaN  
4                                                 NaN  
5                                                 NaN  
6                                                 NaN  
7                                                 NaN  
8                                                 NaN  
9                                                 NaN  
10                                                NaN  
11                                                NaN  
12                                                NaN  
13                                                NaN  
14                                                NaN  
15                                                NaN  
16                                                NaN  
17                                                NaN  
18                                                NaN  
19                                                NaN  
20  Bragg-Brentano proxy; rietx has no fixed-incid...  
21  Bragg-Brentano proxy; rietx has no fixed-incid...  
22  Bragg-Brentano proxy; rietx has no fixed-incid...  
23  Bragg-Brentano proxy; rietx has no fixed-incid...  
24  Bragg-Brentano proxy; rietx has no fixed-incid...  
25  Bragg-Brentano proxy; rietx has no fixed-incid...  
26  Bragg-Brentano proxy; rietx has no fixed-incid...  
27  Bragg-Brentano proxy; rietx has no fixed-incid...  
28  Bragg-Brentano proxy; rietx has no fixed-incid...  
29  Bragg-Brentano proxy; rietx has no fixed-incid...  
30  Bragg-Brentano proxy; rietx has no fixed-incid...  
31  Bragg-Brentano proxy; rietx has no fixed-incid...  
32  Bragg-Brentano proxy; rietx has no fixed-incid...

## BiSI peak-assignment diagnostics

This diagnostic summarizes the XRD area attributed to matched, unmatched, and overlapping detected-peak intervals using the BiSI phase references. It is a screening indicator, not a quantitative phase fraction or a confirmed impurity assignment.

```
from xrd_bo_optimization_tf.intensity_diagnostics import build_peak_area_diagnostics

series_by_sample = (
    df_synth_csv.drop_duplicates("sample_id")
    .set_index("sample_id")["series"]
    .astype(str)
    .to_dict()
)
peak_area_diagnostics = pd.DataFrame(
    build_peak_area_diagnostics(xrd_raw, xrd_results, series_by_sample, windows={})
)

PEAK_AREA_CSV = Path.cwd().parent / "data" / "results" / "bisi_xrd_peak_area_diagnostics.csv"
PEAK_AREA_CSV.parent.mkdir(parents=True, exist_ok=True)
peak_area_diagnostics.to_csv(PEAK_AREA_CSV, index=False)
print(f"Wrote BiSI matched/unmatched/overlap peak-area diagnostics for {len(peak_area_diagnostics)} scans: {PEAK_AREA_CSV}")

peak_area_diagnostics[[
    "sample_id",
    "series",
    "unassigned_or_overlap_area_fraction",
    "n_matched_peaks",
    "n_unmatched_peaks",
]].sort_values("unassigned_or_overlap_area_fraction", ascending=False).round(3)
```

Wrote BiSI matched/unmatched/overlap peak-area diagnostics for 33 scans: /home/nomad-lanasc/bisi-xrd-optimization/data/results/bisi_xrd_peak_area_diagnostics.csv

    sample_id   series  unassigned_or_overlap_area_fraction  n_matched_peaks  \
18   260508D1  260508D                                1.000                0   
16   260430C1  260430C                                0.792                2   
19   260528G4  260528G                                0.762                2   
21   260529G6  260529G                                0.735                2   
17   260430C2  260430C                                0.226               12   
15   260423B6  260423B                                0.198                7   
20   260529G5  260529G                                0.159               12   
14   260423B5  260423B                                0.096                4   
24   260609A2  260609A                                0.032               14   
27   260609A5  260609A                                0.018               14   
8    260413A8  260413A                                0.000                2   
2    260408A3  260408A                                0.000                1   
0    260408A1  260408A                                0.000                2   
1    260408A2  260408A                                0.000                4   
13   260423B4  260423B                                0.000                4   
10   260423B1  260423B                                0.000                2   
11   260423B2  260423B                                0.000                3   
12   260423B3  260423B                                0.000                4   
9    260413A9  260413A                                0.000                2   
6   260413A10  260413A                                0.000                1   
7    260413A7  260413A                                0.000                2   
22   260529G7  260529G                                0.000               10   
23   260609A1  260609A                                0.000               13   
25   260609A3  260609A                                0.000               14   
26   260609A4  260609A                                0.000               13   
28   260609B1  260609B                                0.000               15   
29   260609B2  260609B                                0.000               13   
30   260609B3  260609B                                0.000               13   
31   260609B4  260609B                                0.000               13   
32   260609B5  260609B                                0.000               13   
3    260408A4  260408A                                  NaN                0   
4    260408A5  260408A                                  NaN                0   
5    260408A6  260408A                                  NaN                0   

    n_unmatched_peaks  
18                  2  
16                  2  
19                  3  
21                  2  
17                  4  
15                  2  
20                  3  
14                  1  
24                  1  
27                  1  
8                   0  
2                   0  
0                   0  
1                   0  
13                  0  
10                  0  
11                  0  
12                  0  
9                   0  
6                   0  
7                   0  
22                  0  
23                  0  
25                  0  
26                  0  
28                  0  
29                  0  
30                  0  
31                  0  
32                  0  
3                   0  
4                   0  
5                   0
